Repository: pleu/PVRecycling

File: PVRecycling-main/data/NREL_CSV_files/A.10 Q-Cells Q.Plus280 Modules.csv
NREL ID,Timestamp,Adjusted Pmp (W),Adjusted Isc (A),Voc (V),FF
M1706-0022,11/16/2023 10:22,274,9.524,38.53,75.1
M1706-0022,10/7/2022 15:31,271.8,9.438,38.41,75.3
M1706-0022,9/16/2021 8:30,273.3,9.435,38.59,75.5
M1706-0022,9/21/2020 10:54,273.9,9.445,38.61,75.6
M1706-0022,1/29/2020 9:27,274,9.426,38.62,75.8
M1706-0022,12/10/2018 14:11,275.4,9.441,38.7,75.9
M1706-0022,8/8/2017 10:13,280.1,9.492,38.86,76.4
M1706-0022,7/21/2017 7:49,280.4,9.506,38.84,76.4
M1706-0022,7/11/2017 11:11,282.1,9.532,38.92,76.5
M1706-0029,11/16/2023 10:16,274.4,9.595,38.57,74.6
M1706-0029,10/7/2022 15:26,271.5,9.473,38.55,74.6
M1706-0029,9/16/2021 8:23,273.5,9.491,38.65,75
M1706-0029,9/21/2020 11:15,273.4,9.491,38.64,75
M1706-0029,1/29/2020 9:32,274.2,9.484,38.7,75.2
M1706-0029,12/10/2018 13:56,274.9,9.492,38.72,75.3
M1706-0029,7/19/2017 11:58,279,9.553,38.82,75.7
M1706-0040,12/10/2018 14:01,274.7,9.472,38.69,75.5
M1706-0040,7/19/2017 12:54,279.3,9.543,38.8,75.9
M1706-0041,11/16/2023 10:29,272.1,9.576,38.51,74.3
M1706-0041,10/7/2022 15:34,269.5,9.46,38.36,74.5
M1706-0041,9/16/2021 8:44,271,9.469,38.51,74.8
M1706-0041,9/21/2020 11:03,272.1,9.485,38.55,74.9
M1706-0041,1/29/2020 9:42,272.9,9.442,38.66,75.3
M1706-0041,12/10/2018 14:15,274.1,9.474,38.67,75.3
M1706-0041,7/19/2017 11:26,278.9,9.534,38.83,75.8

File: PVRecycling-main/data/NREL_CSV_files/A.11 Q-Cells Q.Peak290 Controls.csv
NREL ID,Timestamp,Adjusted Pmp (W),Adjusted Isc (A),Voc (V),FF
M1706-0081,1/25/2024 11:12,282.3,9.422,39.32,76.8
M1706-0081,10/7/2022 10:07,282.5,9.368,39.25,77.1
M1706-0081,9/29/2022 10:51,283.2,9.389,39.43,77.1
M1706-0081,9/16/2021 9:02,284.4,9.409,39.51,77.1
M1706-0081,9/21/2020 11:56,283.7,9.416,39.43,77
M1706-0081,1/29/2020 10:20,285.1,9.411,39.55,77.2
M1706-0081,12/10/2018 13:50,286.4,9.421,39.64,77.3
M1706-0081,8/9/2017 9:44,286.7,9.437,39.59,77.3
M1706-0082,1/25/2024 11:20,280.1,9.355,39.17,77
M1706-0082,10/7/2022 10:28,280.3,9.336,39.08,77.2
M1706-0082,9/29/2022 11:01,279.7,9.313,39.2,77.2
M1706-0082,9/16/2021 9:07,281.6,9.34,39.3,77.3
M1706-0082,9/21/2020 11:51,280.9,9.34,39.24,77.2
M1706-0082,1/29/2020 10:15,282.8,9.354,39.36,77.4
M1706-0082,12/10/2018 13:47,287.3,9.396,39.64,77.7
M1706-0082,8/9/2017 9:56,287.5,9.417,39.58,77.7

File: PVRecycling-main/data/NREL_CSV_files/A.16 LG 320N1K Modules.csv
NREL ID,Timestamp,Adjusted Pmp (W),Adjusted Isc (A),Voc (V),FF
M1806-0005,9/29/2022 15:26,320.8,10.529,39.73,76.6
M1806-0005,9/29/2021 8:32,321.3,10.509,39.94,76.7
M1806-0005,9/29/2020 8:57,321.1,10.509,39.91,76.7
M1806-0005,1/28/2020 14:30,321.8,10.54,39.98,76.6
M1806-0005,8/1/2018 10:15,323.8,10.54,40.06,76.9
M1806-0005,7/20/2018 8:16,324,10.53,40.1,76.9
M1806-0005,6/6/2018 11:42,326.8,10.551,40.07,77.5
M1806-0006,5/8/2024 10:05,322.7,10.457,40.11,77.1
M1806-0006,10/7/2022 12:23,325.8,10.502,39.98,77.5
M1806-0006,9/29/2021 8:40,325,10.487,40.17,77.4
M1806-0006,9/29/2020 9:25,324.8,10.509,40.14,77.2
M1806-0006,1/28/2020 14:33,326.8,10.509,40.3,77.3
M1806-0006,8/1/2018 9:54,328,10.519,40.36,77.4
M1806-0006,7/20/2018 8:04,328.1,10.519,40.36,77.4
M1806-0006,6/6/2018 11:36,327.4,10.519,40.32,77.4
M1806-0007,5/8/2024 10:09,323.9,10.498,40.17,77
M1806-0007,10/7/2022 12:17,326.7,10.54,40.06,77.3
M1806-0007,9/29/2021 8:27,327,10.53,40.25,77.3
M1806-0007,9/29/2020 9:07,326.7,10.53,40.21,77.3
M1806-0007,1/28/2020 14:19,327.5,10.54,40.26,77.4
M1806-0007,8/1/2018 10:03,324.5,10.519,40.4,76.6
M1806-0007,7/20/2018 8:08,324.5,10.519,40.41,76.5
M1806-0007,6/6/2018 11:32,326.2,10.519,40.36,77
M1806-0008,5/8/2024 10:14,328,10.467,40.32,77.9
M1806-0008,10/7/2022 12:26,331.4,10.517,40.22,78.2
M1806-0008,9/29/2021 8:36,330.9,10.519,40.41,78
M1806-0008,9/29/2020 9:11,330.7,10.53,40.38,77.9
M1806-0008,1/28/2020 14:24,331.7,10.551,40.46,77.9
M1806-0008,8/1/2018 10:09,328.6,10.519,40.51,77.3
M1806-0008,7/20/2018 8:13,328.6,10.519,40.54,77.3
M1806-0008,6/6/2018 11:27,331.4,10.498,40.49,78.1
M1806-0011,5/8/2024 10:22,320.4,10.509,39.88,76.6
M1806-0011,10/7/2022 12:19,326.8,10.626,39.88,77.1
M1806-0011,7/19/2018 7:45,325.5,10.519,40.12,77.3

File: PVRecycling-main/data/NREL_CSV_files/A.18 Canadian CS6K-300MS Modules.csv
NREL ID,Timestamp,Adjusted Pmp (W),Adjusted Isc (A),Voc (V),FF
M1803-0036,4/4/2023 11:17,289.6,9.807,39.2,75.8
M1803-0036,10/7/2022 11:55,288,9.753,38.95,75.8
M1803-0036,9/22/2021 10:34,286.5,9.781,39.14,75.3
M1803-0036,9/23/2020 11:49,290.2,9.795,39.27,75.9
M1803-0036,1/27/2020 8:31,295.2,9.821,39.46,76.6
M1803-0036,4/10/2018 9:39,297.9,9.793,39.88,76.8
M1803-0036,3/27/2018 10:38,298.1,9.804,39.9,76.7
M1803-0036,3/21/2018 9:38,299.4,9.799,39.96,77
M1803-0036,3/14/2018 13:23,299.6,9.827,39.91,76.9
M1803-0037,4/4/2023 10:51,293.8,9.839,39.21,76.7
M1803-0037,10/7/2022 12:00,289.3,9.796,38.92,75.9
M1803-0037,9/22/2021 10:19,289.7,9.798,39.15,76
M1803-0037,9/23/2020 12:05,290.6,9.8,39.23,76
M1803-0037,1/27/2020 8:41,296.1,9.826,39.5,76.8
M1803-0037,4/10/2018 9:36,298.1,9.82,39.83,76.7
M1803-0037,3/27/2018 10:34,298.5,9.821,39.86,76.8
M1803-0037,3/21/2018 9:35,299.5,9.823,39.89,76.9
M1803-0037,3/14/2018 13:27,300.3,9.846,39.87,77
M1803-0038,4/4/2023 11:01,291.6,9.821,39.2,76.2
M1803-0038,10/7/2022 11:50,287.4,9.75,38.91,75.8
M1803-0038,9/22/2021 10:23,287.2,9.751,39.12,75.8
M1803-0038,9/23/2020 12:00,289.8,9.778,39.23,76
M1803-0038,1/27/2020 8:47,295.8,9.774,39.5,77.1
M1803-0038,4/10/2018 9:27,298.2,9.789,39.79,77
M1803-0038,3/27/2018 10:41,298.9,9.783,39.87,77.1
M1803-0038,3/21/2018 9:40,300.7,9.795,39.96,77.3
M1803-0038,3/14/2018 13:30,300.3,9.827,39.86,77.1
M1803-0039,4/4/2023 11:07,293.5,9.823,39.1,76.9
M1803-0039,10/7/2022 11:58,285.9,9.698,38.72,76.2
M1803-0039,9/22/2021 10:30,285.7,9.726,38.9,76
M1803-0039,9/23/2020 11:56,287.5,9.759,39.03,75.9
M1803-0039,1/27/2020 8:37,295.5,9.823,39.35,76.9
M1803-0039,4/10/2018 9:31,297.4,9.807,39.7,76.9
M1803-0039,3/27/2018 10:43,297.3,9.802,39.72,76.8
M1803-0039,3/21/2018 9:42,299.1,9.813,39.8,77.1
M1803-0039,3/14/2018 13:32,298.5,9.836,39.72,76.9

File: PVRecycling-main/data/NREL_CSV_files/A.2 Jinko JKM260 Modules.csv
NREL ID,Timestamp,Adjusted Pmp (W),Adjusted Isc (A),Voc (V),FF
M1609-0014,1/11/2024 9:43,248.3,8.776,37.19,76.5
M1609-0014,9/19/2016 11:02,260.4,9.026,37.79,76.8
M1609-0015,1/4/2024 10:29,251.7,8.827,37.41,76.6
M1609-0015,9/19/2016 10:59,261.8,9.036,37.91,76.9
M1609-0016,1/4/2024 9:59,246.3,8.737,37.14,76.3
M1609-0016,9/19/2016 10:55,260.2,9.015,37.82,76.8
M1609-0017,1/11/2024 9:47,251.1,8.833,37.4,76.4
M1609-0017,9/19/2016 10:51,261.3,9.033,37.88,76.8
M1609-0018,1/4/2024 10:09,249.9,8.741,37.3,77
M1609-0018,9/19/2016 10:48,261,9.036,37.83,76.8
M1609-0019,1/11/2024 9:53,248.9,8.782,37.24,76.5
M1609-0019,9/19/2016 10:44,260.3,9.035,37.77,76.7
M1609-0020,1/4/2024 10:13,249.7,8.818,37.3,76.3
M1609-0020,9/19/2016 10:36,261.1,9.06,37.8,76.7
M1609-0046,1/11/2024 9:58,250.9,8.772,37.4,76.9
M1609-0046,9/20/2016 12:06,259.4,9.031,37.72,76.6
M1609-0047,4/18/2024 10:39,253.8,8.9,37.45,76.6
M1609-0047,9/9/2022 8:43,248.6,8.764,37.22,76.6
M1609-0047,4/7/2021 11:26,250.1,8.806,37.27,76.6
M1609-0047,9/15/2020 10:23,245.2,8.714,37,76.4
M1609-0047,3/24/2020 10:38,250.8,8.819,37.32,76.6
M1609-0047,6/3/2019 8:31,254.8,8.909,37.51,76.7
M1609-0047,10/29/2018 10:57,249.7,8.784,37.26,76.7
M1609-0047,5/10/2018 9:47,252.5,8.844,37.41,76.7
M1609-0047,9/11/2017 9:30,250.5,8.782,37.35,76.8
M1609-0047,9/20/2016 11:37,259.4,9.01,37.73,76.8
M1609-0048,1/11/2024 10:03,251.9,8.843,37.45,76.5
M1609-0048,9/20/2016 11:48,259.8,9.043,37.73,76.6
M1609-0049,1/11/2024 10:16,252,8.89,37.45,76.1
M1609-0049,9/20/2016 11:45,259.5,9.062,37.74,76.3
M1609-0055,4/18/2024 10:32,251.7,8.829,37.39,76.7
M1609-0055,9/9/2022 8:50,243.4,8.683,36.95,76.3
M1609-0055,4/7/2021 11:12,244.9,8.721,37,76.3
M1609-0055,9/15/2020 10:11,240.7,8.649,36.77,76.1
M1609-0055,9/15/2020 10:09,241,8.648,36.79,76.2
M1609-0055,3/24/2020 10:57,247.8,8.723,37.2,76.8
M1609-0055,6/3/2019 8:22,253.9,8.895,37.48,76.6
M1609-0055,10/29/2018 11:06,247.3,8.71,37.16,76.8
M1609-0055,5/10/2018 9:27,252,8.834,37.4,76.7
M1609-0055,9/11/2017 9:03,248.6,8.778,37.23,76.5
M1609-0014,1/11/2024 9:43,248.3,8.776,37.19,76.5
M1609-0014,9/19/2016 11:02,260.4,9.026,37.79,76.8
M1609-0015,1/4/2024 10:29,251.7,8.827,37.41,76.6
M1609-0015,9/19/2016 10:59,261.8,9.036,37.91,76.9
M1609-0016,1/4/2024 9:59,246.3,8.737,37.14,76.3
M1609-0016,9/19/2016 10:55,260.2,9.015,37.82,76.8
M1609-0017,1/11/2024 9:47,251.1,8.833,37.4,76.4
M1609-0017,9/19/2016 10:51,261.3,9.033,37.88,76.8
M1609-0018,1/4/2024 10:09,249.9,8.741,37.3,77
M1609-0018,9/19/2016 10:48,261,9.036,37.83,76.8
M1609-0019,1/11/2024 9:53,248.9,8.782,37.24,76.5
M1609-0019,9/19/2016 10:44,260.3,9.035,37.77,76.7
M1609-0020,1/4/2024 10:13,249.7,8.818,37.3,76.3
M1609-0020,9/19/2016 10:36,261.1,9.06,37.8,76.7
M1609-0046,1/11/2024 9:58,250.9,8.772,37.4,76.9
M1609-0046,9/20/2016 12:06,259.4,9.031,37.72,76.6
M1609-0047,4/18/2024 10:39,253.8,8.9,37.45,76.6
M1609-0047,9/9/2022 8:43,248.6,8.764,37.22,76.6
M1609-0047,4/7/2021 11:26,250.1,8.806,37.27,76.6
M1609-0047,9/15/2020 10:23,245.2,8.714,37,76.4
M1609-0047,3/24/2020 10:38,250.8,8.819,37.32,76.6
M1609-0047,6/3/2019 8:31,254.8,8.909,37.51,76.7
M1609-0047,10/29/2018 10:57,249.7,8.784,37.26,76.7
M1609-0047,5/10/2018 9:47,252.5,8.844,37.41,76.7
M1609-0047,9/11/2017 9:30,250.5,8.782,37.35,76.8
M1609-0047,9/20/2016 11:37,259.4,9.01,37.73,76.8
M1609-0048,1/11/2024 10:03,251.9,8.843,37.45,76.5
M1609-0048,9/20/2016 11:48,259.8,9.043,37.73,76.6
M1609-0049,1/11/2024 10:16,252,8.89,37.45,76.1
M1609-0049,9/20/2016 11:45,259.5,9.062,37.74,76.3
M1609-0055,4/18/2024 10:32,251.7,8.829,37.39,76.7
M1609-0055,9/9/2022 8:50,243.4,8.683,36.95,76.3
M1609-0055,4/7/2021 11:12,244.9,8.721,37,76.3
M1609-0055,9/15/2020 10:11,240.7,8.649,36.77,76.1
M1609-0055,9/15/2020 10:09,241,8.648,36.79,76.2
M1609-0055,3/24/2020 10:57,247.8,8.723,37.2,76.8
M1609-0055,6/3/2019 8:22,253.9,8.895,37.48,76.6
M1609-0055,10/29/2018 11:06,247.3,8.71,37.16,76.8
M1609-0055,5/10/2018 9:27,252,8.834,37.4,76.7
M1609-0055,9/11/2017 9:03,248.6,8.778,37.23,76.5
M1609-0055,9/20/2016 11:39,259.3,9.021,37.72,76.6
M1609-0057,1/4/2024 10:19,248.1,8.705,37.23,77
M1609-0057,9/20/2016 12:02,259.9,9.051,37.71,76.6
M1609-0058,10/29/2018 10:51,249.2,8.817,37.24,76.3
M1609-0058,5/10/2018 9:41,253,8.892,37.46,76.4
M1609-0058,9/11/2017 9:16,250.4,8.842,37.35,76.2
M1609-0058,9/20/2016 12:25,260.9,9.023,37.83,76.9
M1609-0059,9/29/2022 15:33,250.2,8.855,37.19,76.2
M1609-0059,9/9/2022 8:28,250.1,8.864,37.33,76
M1609-0059,4/7/2021 11:21,252.8,8.915,37.44,76.2
M1609-0059,9/15/2020 10:29,248.4,8.83,37.22,76
M1609-0059,6/3/2019 8:36,255.8,8.956,37.59,76.4
M1609-0059,10/29/2018 11:14,252.9,8.899,37.47,76.3
M1609-0059,5/10/2018 9:52,255.1,8.959,37.55,76.3
M1609-0059,9/11/2017 9:26,253.3,8.913,37.51,76.2
M1609-0059,9/20/2016 12:16,260.5,9.05,37.8,76.6
M1609-0061,1/11/2024 10:07,249.7,8.758,37.35,76.7
M1609-0061,9/20/2016 12:11,259.7,9.028,37.77,76.6
M1609-0062,1/4/2024 10:24,251.2,8.838,37.37,76.5
M1609-0062,9/20/2016 12:14,260.5,9.027,37.77,76.8
M1609-0063,1/4/2024 10:35,247.9,8.753,37.27,76.4
M1609-0063,9/20/2016 12:08,259.8,9.033,37.75,76.6
M1609-0065,4/18/2024 10:49,252.7,8.882,37.47,76.4
M1609-0065,9/7/2017 10:35,258.6,8.981,37.78,76.6
M1609-0065,9/20/2016 12:29,259.4,9.01,37.78,76.6
M1609-0066,4/18/2024 10:27,253.3,8.868,37.44,76.7
M1609-0066,9/9/2022 8:36,248.1,8.773,37.21,76.4
M1609-0066,4/7/2021 11:16,250.6,8.825,37.3,76.5
M1609-0066,9/15/2020 10:02,246,8.723,37.07,76.5
M1609-0066,3/24/2020 10:46,252.2,8.836,37.4,76.7
M1609-0066,6/3/2019 8:27,255.7,8.935,37.55,76.7
M1609-0066,10/29/2018 11:02,251.5,8.811,37.37,76.8
M1609-0066,5/10/2018 9:32,255.2,8.915,37.55,76.7
M1609-0066,9/11/2017 9:12,252.2,8.831,37.42,76.7
M1609-0066,9/20/2016 11:07,260.3,9.037,37.75,76.7

File: PVRecycling-main/data/NREL_CSV_files/A.20 Panasonic VBHN330 Modules.csv
NREL ID,Timestamp,Adjusted Pmp (W),Adjusted Isc (A),Voc (V),FF
M1803-0001,11/16/2023 9:51,322.5,6.015,69.41,78.3
M1803-0001,7/18/2022 10:26,326.6,6.092,69.45,78.2
M1803-0001,9/21/2021 12:57,329.6,6.085,69.85,78.6
M1803-0001,9/23/2020 9:17,331.3,6.09,70.08,78.7
M1803-0001,10/24/2019 10:03,333.5,6.09,70.32,78.9
M1803-0001,4/10/2018 9:44,331.9,6.051,70.58,78.8
M1803-0001,3/27/2018 10:29,331.8,6.048,70.6,78.8
M1803-0001,3/21/2018 9:31,331,6.044,70.53,78.7
M1803-0001,3/14/2018 13:05,329.6,6.05,70.36,78.5
M1803-0002,9/29/2022 15:15,322.3,6.067,69.45,77.5
M1803-0002,7/18/2022 10:45,322.3,6.068,69.45,77.5
M1803-0002,9/21/2021 12:47,325.5,6.07,69.83,77.8
M1803-0002,9/23/2020 9:33,326.5,6.068,70.03,77.9
M1803-0002,10/24/2019 10:28,328.9,6.071,70.28,78.1
M1803-0002,4/10/2018 9:48,330.8,6.029,70.54,78.8
M1803-0002,3/27/2018 10:26,330.4,6.021,70.52,78.9
M1803-0002,3/21/2018 9:25,330.1,6.025,70.47,78.8
M1803-0002,3/14/2018 13:10,328.8,6.029,70.31,78.6
M1803-0005,7/18/2022 10:56,326.1,6.066,69.52,78.4
M1803-0005,9/21/2021 13:13,328.8,6.071,69.82,78.6
M1803-0005,9/23/2020 9:22,330.4,6.067,70.08,78.8
M1803-0005,10/24/2019 10:16,332.9,6.069,70.35,79
M1803-0005,4/13/2018 8:48,331.1,6.031,70.53,78.9
M1803-0005,3/16/2018 11:30,329.5,6.027,70.45,78.7
M1803-0006,11/16/2023 9:29,321.9,6.003,69.4,78.3
M1803-0006,7/18/2022 10:51,326.4,6.073,69.57,78.3
M1803-0006,9/21/2021 13:03,329.5,6.07,69.96,78.7
M1803-0006,9/23/2020 9:28,330.7,6.08,70.11,78.6
M1803-0006,10/24/2019 10:33,333.5,6.08,70.45,78.9
M1803-0006,4/13/2018 9:04,331.7,6.041,70.64,78.8
M1803-0006,3/16/2018 11:34,329.4,6.036,70.44,78.5
M1803-0028,11/16/2023 9:41,325.5,6.017,69.87,78.5
M1803-0028,6/13/2018 8:59,327.9,5.995,70.41,78.8
M1803-0034,11/16/2023 9:10,325.1,6.02,69.83,78.4
M1803-0034,6/13/2018 8:49,327.7,5.991,70.4,78.8

File: PVRecycling-main/data/NREL_CSV_files/A.22 Sunpreme HX-150 Modules.csv
NREL ID,Timestamp,Adjusted Pmp (W),Adjusted Isc (A),Voc (V),FF
M1812-0016,4/21/2022 12:51,375.5,8.639,53.97,77.1
M1812-0016,12/19/2018 13:23,409,9.252,54.93,77.4
M1812-0018,4/21/2022 11:13,376.8,8.594,54.26,77.4
M1812-0018,12/19/2018 13:00,407.7,9.188,55.03,77.6
M1812-0025,4/21/2022 11:30,378.5,8.667,53.92,77.6
M1812-0025,12/18/2018 13:05,408.6,9.192,54.92,77.9
M1812-0026,4/21/2022 13:03,376.5,8.65,53.82,77.4
M1812-0026,12/18/2018 13:13,403.1,9.166,54.77,77.3
M1812-0030,3/21/2023 14:14,380.2,8.634,54.41,77.9
M1812-0030,4/21/2022 13:49,382.9,8.628,54.26,78.3
M1812-0030,1/9/2019 9:16,410.9,9.196,55.09,78.1
M1812-0031,3/21/2023 13:55,374.5,8.57,54.16,77.6
M1812-0031,4/21/2022 13:40,380,8.641,54.24,77.6
M1812-0031,1/9/2019 9:35,411.7,9.259,55.06,77.7
M1812-0032,3/21/2023 10:32,377.5,8.53,54.33,78.4
M1812-0032,4/21/2022 13:31,382.7,8.576,54.41,78.5
M1812-0032,1/9/2019 9:27,412.7,9.13,55.23,78.8
M1812-0033,3/21/2023 9:42,373.7,8.551,54.17,77.6
M1812-0033,4/21/2022 13:22,378.9,8.632,54.15,77.7
M1812-0033,1/9/2019 9:22,409.2,9.203,55.06,77.7

File: PVRecycling-main/data/NREL_CSV_files/A.23 LONGi Bifacial Controls.csv
NREL ID,Timestamp,Adjusted Pmp (W),Adjusted Isc (A),Voc (V),FF
M2003-0001,3/29/2024 13:12,359.2,9.468,48.14,78.4
M2003-0001,6/29/2022 14:10,364,9.594,48.16,78.4
M2003-0001,4/20/2022 16:15,363.9,9.592,47.89,77.3
M2003-0001,3/22/2022 11:23,364.1,9.588,48.15,78.4
M2003-0001,3/22/2022 11:19,364.4,9.593,48.17,78.4
M2003-0001,8/5/2020 12:10,363.9,9.589,48.14,78.4
M2003-0002,6/29/2022 14:19,363.6,9.587,48.11,78.4
M2003-0002,4/20/2022 15:59,363,9.587,47.79,77.3
M2003-0002,3/22/2022 11:13,362.9,9.59,48.03,78.4
M2003-0002,3/22/2022 11:12,363.1,9.592,48.04,78.4
M2003-0002,8/5/2020 11:46,362.7,9.583,48.03,78.4

File: PVRecycling-main/data/NREL_CSV_files/A.27 REC 400W SHJ Modules.csv
NREL ID,Timestamp,Adjusted Pmp (W),Adjusted Isc (A),Voc (V),FF
M2301-0011,1/12/2023 8:24,389.2,9.931,48.79,81.1
M2301-0012,1/12/2023 8:09,388.6,9.944,48.75,80.9
M2301-0015,7/25/2023 13:54,391,9.973,48.73,81.2
,,,,,

File: PVRecycling-main/data/NREL_CSV_files/A.5 Trina TSM255 Controls.csv
NREL ID,Timestamp,Adjusted Pmp (W),Adjusted Isc (A),Voc (V),FF
M1610-0065,4/23/2024 10:19,255,8.891,37.75,76.5
M1610-0065,10/7/2022 11:03,255,8.859,37.61,76.7
M1610-0065,9/27/2022 9:23,254.8,8.868,37.76,76.6
M1610-0065,11/11/2021 10:08,255.8,8.885,37.82,76.7
M1610-0065,4/26/2021 13:07,255.6,8.882,37.8,76.6
M1610-0065,9/18/2020 12:38,255.4,8.888,37.78,76.6
M1610-0065,12/10/2019 11:14,256.1,8.884,37.84,76.7
M1610-0065,11/5/2018 11:46,256,8.885,37.83,76.7
M1610-0065,5/23/2018 9:20,256.3,8.896,37.84,76.7
M1610-0065,10/17/2017 13:43,256.4,8.894,37.84,76.7
M1610-0065,11/3/2016 8:33,257.7,8.908,37.9,76.9
M1610-0065,10/24/2016 9:45,258.3,8.942,37.86,76.8
M1610-0068,4/23/2024 9:35,259,8.923,38.12,76.7
M1610-0068,10/7/2022 10:52,258.5,8.894,37.96,76.7
M1610-0068,9/27/2022 9:31,258.7,8.885,38.13,76.9
M1610-0068,11/11/2021 10:16,259.5,8.905,38.16,76.9
M1610-0068,4/26/2021 13:12,259.4,8.905,38.15,76.9
M1610-0068,9/18/2020 12:46,259.2,8.912,38.12,76.8
M1610-0068,12/10/2019 11:20,259.7,8.912,38.17,76.9
M1610-0068,11/5/2018 11:50,259.7,8.918,38.17,76.8
M1610-0068,5/23/2018 8:46,259.7,8.93,38.13,76.8
M1610-0068,10/17/2017 13:53,260.3,8.934,38.17,76.9
M1610-0068,10/24/2016 10:50,261.5,8.966,38.21,76.9
M1610-0082,5/23/2018 9:15,258.3,8.949,37.94,76.6
M1610-0082,10/17/2017 13:34,258.8,8.938,37.97,76.8
M1610-0082,10/24/2016 11:04,259.9,8.973,37.99,76.8

File: PVRecycling-main/data/NREL_CSV_files/A.7 Trina TSM260 Controls.csv
NREL ID,Timestamp,Adjusted Pmp (W),Adjusted Isc (A),Voc (V),FF
M1610-0027,10/31/2023 15:05,256.6,8.971,37.68,76.3
M1610-0027,3/30/2023 10:17,258.7,9.017,37.74,76.4
M1610-0027,4/27/2021 8:37,258.5,9.036,37.68,76.3
M1610-0027,9/17/2020 11:13,258.8,9.027,37.72,76.4
M1610-0027,12/10/2019 10:33,258.6,9.043,37.68,76.3
M1610-0027,11/5/2018 10:38,259.7,9.032,37.78,76.5
M1610-0027,5/23/2018 9:25,259.6,9.045,37.76,76.4
M1610-0027,9/15/2017 14:01,259.4,9.03,37.74,76.6
M1610-0027,10/24/2016 11:18,260.6,9.068,37.78,76.5
M1610-0027,10/18/2016 9:34,260.9,9.072,37.78,76.5
M1610-0030,5/23/2018 9:30,262,9.064,37.86,76.8
M1610-0030,9/15/2017 13:41,261.9,9.067,37.83,76.8
M1610-0030,10/18/2016 10:20,262.9,9.084,37.86,76.9
M1610-0049,10/31/2023 15:10,260.5,9.051,37.94,76.3
M1610-0049,3/30/2023 10:25,262.3,9.093,37.97,76.4
M1610-0049,4/27/2021 8:42,262.5,9.102,37.96,76.4
M1610-0049,9/17/2020 11:07,262.4,9.1,37.96,76.4
M1610-0049,3/24/2020 10:22,262.8,9.107,37.97,76.4
M1610-0049,12/10/2019 10:13,262.3,9.105,37.93,76.4
M1610-0049,11/5/2018 10:34,263.2,9.102,38.03,76.4
M1610-0049,5/23/2018 9:05,263.1,9.113,37.99,76.4
M1610-0049,9/15/2017 14:07,263.3,9.114,37.99,76.5
M1610-0049,4/20/2017 8:45,262.9,9.104,37.97,76.5
M1610-0049,10/24/2016 11:15,264.1,9.135,37.99,76.5
M1610-0049,10/13/2016 10:14,264.4,9.13,38.02,76.6

File: PVRecycling-main/data/NREL_CSV_files/A.9 Q-Cells Q.Plus280 Controls.csv
NREL ID,Timestamp,Adjusted Pmp (W),Adjusted Isc (A),Voc (V),FF
M1706-0048,11/16/2023 12:23,279.6,9.6,38.72,75.7
M1706-0048,10/7/2022 15:21,276.8,9.45,38.68,75.9
M1706-0048,9/29/2022 10:46,276.7,9.47,38.74,75.9
M1706-0048,9/16/2021 8:08,277.4,9.484,38.76,75.9
M1706-0048,9/21/2020 10:36,277.5,9.49,38.76,75.9
M1706-0048,1/29/2020 9:12,277.5,9.497,38.72,75.9
M1706-0048,12/10/2018 14:20,278.2,9.498,38.8,76
M1706-0048,7/19/2017 12:34,278.6,9.516,38.76,76
M1706-0049,11/16/2023 12:15,279.9,9.586,38.79,75.8
M1706-0049,10/7/2022 15:14,277,9.476,38.64,75.9
M1706-0049,9/29/2022 10:36,277,9.457,38.81,75.9
M1706-0049,9/16/2021 8:15,277.9,9.47,38.85,76
M1706-0049,9/21/2020 10:47,277.7,9.48,38.81,76
M1706-0049,1/29/2020 9:21,277.9,9.476,38.8,76.1
M1706-0049,12/10/2018 14:24,278.4,9.48,38.86,76.1
M1706-0049,7/14/2017 9:09,278.9,9.492,38.86,76.1
