Repository: pleu/PVRecycling

File: data/NREL_CSV_files/A.1 Jinko JKM260 Controls.csv
NREL ID,Timestamp,Adjusted Pmp (W),Adjusted Isc (A),Voc (V),FF
M1609-0013,9/7/2017 10:39,260.4,9.013,37.83,76.8
M1609-0013,9/19/2016 11:06,261.2,9.022,37.85,76.9
M1609-0065,9/7/2017 10:35,258.6,8.981,37.78,76.6
M1609-0065,9/20/2016 12:29,259.4,9.01,37.78,76.6
M1609-0086,4/18/2024 10:17,261,9.05,37.85,76.6
M1609-0086,9/9/2022 9:07,260.4,9.029,37.83,76.7
M1609-0086,4/7/2021 11:32,260.9,9.044,37.84,76.7
M1609-0086,9/15/2020 10:44,260.4,9.04,37.81,76.6
M1609-0086,6/3/2019 8:40,261.5,9.05,37.87,76.7
M1609-0086,10/29/2018 10:44,261.1,9.051,37.83,76.7
M1609-0086,5/10/2018 8:20,261.6,9.054,37.87,76.7
M1609-0086,9/11/2017 8:42,261.9,9.067,37.9,76.6
M1609-0086,10/17/2016 10:20,263.2,9.095,37.91,76.8
M1609-0086,10/12/2016 9:25,264.5,9.105,37.98,76.9
M1609-0087,9/29/2022 15:40,256.9,8.993,37.55,76.3
M1609-0087,9/9/2022 8:56,257,8.988,37.7,76.3
M1609-0087,4/7/2021 11:37,257.2,9.006,37.68,76.2
M1609-0087,9/15/2020 10:35,256.9,8.998,37.66,76.2
M1609-0087,3/24/2020 10:29,258,9.01,37.75,76.3
M1609-0087,6/3/2019 8:44,257.9,9.018,37.71,76.2
M1609-0087,10/29/2018 10:31,258.2,9.017,37.78,76.2
M1609-0087,5/10/2018 8:26,257.8,9.026,37.7,76.2
M1609-0087,9/7/2017 10:25,258,9.019,37.71,76.3
M1609-0087,10/17/2016 10:31,258.9,9.042,37.72,76.3
M1609-0087,10/12/2016 9:16,260,9.054,37.78,76.4

File: data/NREL_CSV_files/A.12 Q-Cells Q.Peak290 Modules.csv
NREL ID,Timestamp,Adjusted Pmp (W),Adjusted Isc (A),Voc (V),FF
M1706-0052,12/10/2018 13:35,282.4,9.357,39.35,77.3
M1706-0052,8/9/2017 9:14,287.4,9.431,39.57,77.6
M1706-0059,1/25/2024 11:40,277.8,9.371,39.06,76.5
M1706-0059,10/7/2022 10:37,277,9.326,38.96,76.6
M1706-0059,9/16/2021 9:26,278.8,9.345,39.16,76.8
M1706-0059,9/21/2020 11:39,280.3,9.359,39.24,76.9
M1706-0059,1/29/2020 10:05,280.1,9.331,39.23,77.1
M1706-0059,12/10/2018 13:25,282.2,9.358,39.36,77.2
M1706-0059,8/11/2017 9:38,287.6,9.429,39.66,77.5
M1706-0059,8/7/2017 13:56,288.4,9.45,39.67,77.5
M1706-0059,7/11/2017 8:59,291.1,9.478,39.82,77.7
M1706-0067,1/25/2024 11:32,277.5,9.326,39.04,76.8
M1706-0067,10/7/2022 10:46,275.9,9.321,38.9,76.4
M1706-0067,9/16/2021 9:13,277.6,9.314,39.14,76.7
M1706-0067,9/21/2020 11:23,278.5,9.331,39.16,76.8
M1706-0067,1/29/2020 9:57,278.1,9.279,39.2,77
M1706-0067,12/10/2018 13:44,280.8,9.321,39.37,77.1
M1706-0067,8/11/2017 9:18,286.2,9.434,39.59,77.2
M1706-0067,8/7/2017 13:48,286.5,9.433,39.62,77.3
M1706-0067,7/11/2017 9:14,289.6,9.469,39.77,77.5
M1706-0070,1/25/2024 11:26,280.5,9.405,39.19,76.7
M1706-0070,10/7/2022 10:40,278.4,9.334,39.07,76.7
M1706-0070,9/16/2021 9:31,279.6,9.345,39.25,76.8
M1706-0070,9/21/2020 11:30,281,9.363,39.32,76.9
M1706-0070,1/29/2020 9:53,280.2,9.321,39.31,77
M1706-0070,12/10/2018 13:41,282.8,9.353,39.46,77.2
M1706-0070,8/17/2017 9:31,287.3,9.44,39.68,77.3
M1706-0076,12/10/2018 13:30,281.4,9.358,39.34,77
M1706-0076,8/11/2017 10:03,286.9,9.425,39.62,77.4
M1706-0076,8/7/2017 14:24,287.4,9.427,39.67,77.5
M1706-0076,7/11/2017 9:33,290.1,9.465,39.77,77.7
M1706-0080,1/25/2024 11:45,278.7,9.356,39.07,76.8
M1706-0080,10/7/2022 10:43,276.5,9.343,38.91,76.4
M1706-0080,9/16/2021 9:18,278.4,9.341,39.17,76.7
M1706-0080,9/21/2020 11:34,280.6,9.363,39.23,77
M1706-0080,1/29/2020 10:07,281.8,9.346,39.32,77.3
M1706-0080,12/10/2018 13:19,282.4,9.383,39.35,77.1
M1706-0080,8/11/2017 9:03,288.2,9.455,39.63,77.5
M1706-0080,8/7/2017 13:41,288,9.453,39.62,77.5
M1706-0080,7/11/2017 9:23,290.9,9.475,39.79,77.7

File: data/NREL_CSV_files/A.13 Mission MSE360 Controls.csv
NREL ID,Timestamp,Adjusted Pmp (W),Adjusted Isc (A),Voc (V),FF
M1811-0001,5/3/2024 9:26,351.2,9.67,47.32,77.1
M1811-0001,10/7/2022 9:00,354.1,9.708,47.43,77.3
M1811-0001,9/29/2021 8:55,354.1,9.709,47.42,77.3
M1811-0001,4/14/2021 9:27,354.3,9.72,47.4,77.3
M1811-0001,9/28/2020 11:12,354.1,9.708,47.41,77.3
M1811-0001,6/2/2020 11:46,353.8,9.721,47.36,77.2
M1811-0001,12/19/2019 13:10,354.5,9.715,47.45,77.3
M1811-0001,11/26/2018 9:57,357.2,9.724,47.62,77.6
M1811-0008,5/3/2024 9:33,347.5,9.564,47.04,77.6
M1811-0008,10/7/2022 9:11,349.1,9.619,47.07,77.5
M1811-0008,9/29/2021 9:01,349.8,9.622,47.13,77.5
M1811-0008,4/14/2021 9:36,350.4,9.641,47.12,77.5
M1811-0008,9/28/2020 11:17,350.2,9.634,47.13,77.5
M1811-0008,6/2/2020 11:35,350.1,9.638,47.1,77.5
M1811-0008,12/19/2019 13:06,350.2,9.628,47.12,77.6
M1811-0008,5/28/2019 11:02,349.4,9.617,47.07,77.6
M1811-0008,5/15/2019 8:13,349.6,9.621,47.08,77.6
M1811-0008,5/7/2019 8:46,349.7,9.613,47.11,77.6
M1811-0008,4/29/2019 12:07,349.4,9.624,47.07,77.5
M1811-0008,4/17/2019 8:04,349.4,9.617,47.08,77.6
M1811-0008,4/5/2019 8:18,349.5,9.614,47.08,77.6
M1811-0008,3/26/2019 7:50,350.5,9.616,47.16,77.7
M1811-0008,3/14/2019 10:58,349.7,9.612,47.11,77.6
M1811-0008,3/4/2019 13:04,351.2,9.635,47.19,77.6
M1811-0008,2/19/2019 10:51,351.8,9.644,47.22,77.7
M1811-0008,2/12/2019 8:56,351.9,9.643,47.22,77.7
M1811-0008,2/5/2019 13:27,352.2,9.644,47.26,77.7
M1811-0008,1/24/2019 14:46,352.4,9.649,47.25,77.7
M1811-0008,11/26/2018 9:42,352.9,9.66,47.29,77.7

File: data/NREL_CSV_files/A.14 Mission MSE360 Modules.csv
NREL ID,Timestamp,Adjusted Pmp (W),Adjusted Isc (A),Voc (V),FF
M1811-0012,5/3/2024 9:45,352.6,9.667,47.53,77.1
M1811-0012,10/7/2022 8:46,352,9.699,47.5,76.8
M1811-0012,9/29/2021 9:20,354.1,9.697,47.6,77.1
M1811-0012,4/14/2021 9:49,357.2,9.75,47.71,77.2
M1811-0012,9/28/2020 11:01,354.7,9.733,47.55,77
M1811-0012,6/2/2020 11:27,355.3,9.752,47.54,77
M1811-0012,12/19/2019 12:54,356.9,9.732,47.65,77.4
M1811-0012,11/30/2018 10:32,355.4,9.69,47.58,77.5
M1811-0017,5/3/2024 9:48,352.6,9.7,47.54,76.8
M1811-0017,10/7/2022 8:54,351.8,9.718,47.47,76.6
M1811-0017,9/29/2021 9:15,354.7,9.724,47.57,77.1
M1811-0017,4/14/2021 9:45,358.7,9.756,47.69,77.5
M1811-0017,9/28/2020 10:50,355,9.744,47.49,77.1
M1811-0017,6/2/2020 11:03,356.3,9.758,47.55,77.2
M1811-0017,12/19/2019 12:47,358.3,9.744,47.64,77.6
M1811-0017,11/30/2018 10:39,354.8,9.697,47.52,77.4
M1811-0022,5/3/2024 9:38,350.8,9.683,47.5,76.6
M1811-0022,10/7/2022 8:41,351.1,9.714,47.47,76.5
M1811-0022,9/29/2021 9:10,353,9.712,47.55,76.8
M1811-0022,4/14/2021 9:56,355.6,9.761,47.61,76.9
M1811-0022,9/28/2020 11:06,353.9,9.739,47.52,76.9
M1811-0022,6/2/2020 11:09,355.2,9.765,47.52,76.9
M1811-0022,12/19/2019 12:58,356.4,9.755,47.59,77.2
M1811-0022,11/30/2018 10:22,355.1,9.728,47.54,77.2
M1811-0025,5/3/2024 9:54,352.3,9.689,47.5,76.9
M1811-0025,10/7/2022 8:32,352.5,9.715,47.47,76.8
M1811-0025,9/29/2021 9:25,355,9.72,47.6,77.1
M1811-0025,4/14/2021 9:41,357.9,9.768,47.65,77.3
M1811-0025,9/28/2020 10:57,355.1,9.744,47.52,77.1
M1811-0025,6/2/2020 10:41,355.6,9.758,47.51,77.1
M1811-0025,12/19/2019 12:39,357.2,9.757,47.58,77.3
M1811-0025,11/30/2018 10:29,354.6,9.718,47.54,77.1

File: data/NREL_CSV_files/A.15 LG 320N1K Controls.csv
NREL ID,Timestamp,Adjusted Pmp (W),Adjusted Isc (A),Voc (V),FF
M1806-0001,5/8/2024 9:45,326.9,10.519,40.26,77.4
M1806-0001,10/7/2022 12:06,328.9,10.562,40.14,77.5
M1806-0001,10/4/2022 8:06,329.1,10.582,40.29,77.3
M1806-0001,9/29/2021 8:13,329.3,10.551,40.28,77.7
M1806-0001,9/29/2020 8:46,328.8,10.572,40.24,77.4
M1806-0001,1/28/2020 14:49,329.7,10.582,40.29,77.5
M1806-0001,8/1/2018 10:57,327.6,10.509,40.27,77.6
M1806-0001,6/6/2018 11:17,327.8,10.498,40.28,77.7
M1806-0002,5/8/2024 9:53,326.1,10.481,40.27,77.4
M1806-0002,10/7/2022 12:12,328.5,10.53,40.17,77.6
M1806-0002,10/4/2022 8:13,328.3,10.509,40.32,77.7
M1806-0002,9/29/2021 8:21,328.4,10.509,40.32,77.7
M1806-0002,9/29/2020 8:52,328.3,10.509,40.29,77.7
M1806-0002,1/28/2020 14:41,329.1,10.519,40.34,77.7
M1806-0002,8/1/2018 10:40,327.2,10.481,40.31,77.6
M1806-0002,6/6/2018 11:22,327.8,10.463,40.34,77.8

File: data/NREL_CSV_files/A.17 Canadian CS6K-300MS Controls.csv
NREL ID,Timestamp,Adjusted Pmp (W),Adjusted Isc (A),Voc (V),FF
M1803-0042,4/4/2023 10:29,298.3,9.882,39.67,76.6
M1803-0042,10/7/2022 11:43,298.4,9.875,39.48,76.6
M1803-0042,9/29/2022 10:06,298.2,9.877,39.7,76.5
M1803-0042,9/22/2021 10:09,297.9,9.875,39.64,76.6
M1803-0042,9/23/2020 11:45,298.5,9.881,39.67,76.6
M1803-0042,1/27/2020 8:55,300.4,9.89,39.8,76.8
M1803-0042,4/13/2018 9:14,299.9,9.826,39.87,77
M1803-0042,3/16/2018 11:25,301.9,9.88,39.9,77
M1803-0043,4/4/2023 10:40,299.6,9.848,39.78,77
M1803-0043,10/7/2022 11:31,299.4,9.842,39.56,76.9
M1803-0043,9/29/2022 10:15,299.5,9.84,39.77,77
M1803-0043,9/22/2021 10:15,298.8,9.836,39.73,76.9
M1803-0043,9/23/2020 11:40,298.8,9.841,39.73,76.9
M1803-0043,1/27/2020 8:51,299.8,9.84,39.82,77
M1803-0043,4/13/2018 9:09,299.2,9.777,39.9,77.2
M1803-0043,3/16/2018 11:28,300.6,9.81,39.92,77.2

File: data/NREL_CSV_files/A.19 Panasonic VBHN330 Controls.csv
NREL ID,Timestamp,Adjusted Pmp (W),Adjusted Isc (A),Voc (V),FF
M1803-0007,11/16/2023 9:59,327,6.014,70.36,78.3
M1803-0007,7/18/2022 11:50,329.9,6.073,70.24,78.4
M1803-0007,9/21/2021 13:30,330.6,6.069,70.33,78.5
M1803-0007,9/23/2020 9:04,331,6.077,70.37,78.5
M1803-0007,10/24/2019 9:24,330.4,6.067,70.28,78.5
M1803-0007,4/13/2018 8:54,331.5,6.045,70.58,78.8
M1803-0008,7/18/2022 11:26,329.5,6.075,70.24,78.3
M1803-0008,9/21/2021 13:25,330.1,6.07,70.3,78.4
M1803-0008,9/23/2020 9:11,330.7,6.077,70.36,78.4
M1803-0008,10/24/2019 9:44,330.3,6.069,70.3,78.5
M1803-0008,4/13/2018 9:01,331.2,6.047,70.53,78.7

File: data/NREL_CSV_files/A.21 Sunpreme HX-150 Controls.csv
NREL ID,Timestamp,Adjusted Pmp (W),Adjusted Isc (A),Voc (V),FF
M1812-0010,3/21/2023 14:59,408.1,9.244,54.92,77.4
M1812-0010,4/20/2022 15:37,410.1,9.272,54.79,77.3
M1812-0010,3/22/2022 10:16,409.3,9.237,55.01,77.5
M1812-0010,9/27/2019 11:06,411.8,9.243,55,78
M1812-0010,1/18/2019 9:15,408.8,9.21,54.95,77.7
M1812-0011,3/21/2023 14:35,405.6,9.143,54.7,78
M1812-0011,4/21/2022 10:55,404.1,9.122,54.42,78
M1812-0011,3/22/2022 10:01,404.8,9.157,54.71,77.8
M1812-0011,9/27/2019 10:49,406.3,9.156,54.69,78.1
M1812-0011,1/18/2019 9:27,403.8,9.129,54.71,77.8
,,,,,

File: data/NREL_CSV_files/A.24 LONGi Bifacial Modules.csv
NREL ID,Timestamp,Adjusted Pmp (W),Adjusted Isc (A),Voc (V),FF
M2003-0002,8/5/2020 11:46,362.7,9.583,48.03,78.4
M2003-0006,6/29/2022 15:28,361,9.542,47.97,78.5
M2003-0006,8/6/2020 12:49,362.4,9.577,47.97,78.5
M2003-0011,6/29/2022 14:29,361.7,9.522,48.07,78.6
M2003-0011,8/13/2020 11:00,363.7,9.562,48.09,78.7
M2003-0012,6/29/2022 14:48,361.5,9.53,48.07,78.5
M2003-0012,8/13/2020 13:55,363.6,9.592,48.05,78.5
M2003-0014,3/29/2024 13:22,354.6,9.371,47.99,78.5
M2003-0014,6/29/2022 15:15,361.4,9.519,48.09,78.5
M2003-0014,8/13/2020 14:26,363.6,9.571,48.08,78.6
M2003-0016,6/29/2022 15:37,361.8,9.542,48.08,78.4
M2003-0016,7/30/2020 10:38,364.4,9.596,48.14,78.5
M2003-0019,6/29/2022 15:05,362,9.538,48.04,78.6
M2003-0019,7/30/2020 9:31,364.2,9.574,48.1,78.7
M2003-0019,7/30/2020 9:30,364.4,9.579,48.12,78.6
M2003-0024,6/29/2022 15:52,361.2,9.562,47.94,78.4
M2003-0024,7/30/2020 10:07,364.6,9.604,48.1,78.5
M2003-0025,6/29/2022 15:44,361.6,9.549,47.96,78.5
M2003-0025,7/30/2020 10:28,363.5,9.574,48.01,78.7
,,,,,

File: data/NREL_CSV_files/A.26 LONGi Monofacial Modules.csv
NREL ID,Timestamp,Adjusted Pmp (W),Adjusted Isc (A),Voc (V),FF
M1901-0003,6/29/2022 12:59,362,9.686,47.84,78.1
M1901-0003,2/8/2019 11:11,365.9,9.67,48.12,78.6
M1901-0004,3/28/2024 8:44,357.5,9.605,47.84,77.8
M1901-0004,6/29/2022 12:55,361.8,9.726,47.84,77.8
M1901-0004,12/12/2019 10:24,363.7,9.726,47.97,77.9
M1901-0004,2/8/2019 11:06,364.7,9.715,48.03,78.2
M1901-0005,6/29/2022 13:21,351.3,9.6,47.22,77.5
M1901-0005,12/12/2019 10:33,355.9,9.631,47.48,77.8
M1901-0005,2/8/2019 10:52,355.2,9.618,47.4,77.9
M1901-0006,6/29/2022 13:06,356.8,9.629,47.53,78
M1901-0006,2/8/2019 10:35,360,9.625,47.7,78.4

File: data/NREL_CSV_files/A.3 Jinko JKM265 Controls.csv
NREL ID,Timestamp,Adjusted Pmp (W),Adjusted Isc (A),Voc (V),FF
M1609-0029,9/12/2022 13:13,262.3,9.1,37.95,76.2
M1609-0029,10/5/2021 8:41,263.5,9.117,38.02,76.3
M1609-0029,4/7/2021 8:13,263.6,9.121,38.02,76.3
M1609-0029,9/15/2020 9:50,263.5,9.112,38.04,76.3
M1609-0029,6/3/2019 8:48,263.9,9.12,38.04,76.3
M1609-0029,10/29/2018 9:55,263.6,9.119,38.02,76.3
M1609-0029,5/10/2018 8:08,263.4,9.125,37.98,76.3
M1609-0029,9/7/2017 11:40,264,9.112,38.03,76.4
M1609-0029,9/1/2017 11:14,263.8,9.121,37.99,76.4
M1609-0029,9/19/2016 14:21,264.1,9.11,38,76.5
M1609-0032,9/12/2022 13:30,260.8,9.103,38.02,75.6
M1609-0032,10/5/2021 8:46,261.6,9.12,38.05,75.6
M1609-0032,4/7/2021 8:19,262.2,9.124,38.1,75.7
M1609-0032,9/15/2020 9:56,261.7,9.114,38.07,75.7
M1609-0032,3/24/2020 11:03,262.4,9.135,38.1,75.6
M1609-0032,6/3/2019 8:52,262.4,9.138,38.08,75.7
M1609-0032,10/29/2018 9:43,262.1,9.144,38.07,75.6
M1609-0032,5/10/2018 8:15,262.4,9.148,38.07,75.6
M1609-0032,9/7/2017 11:32,262.7,9.15,38.09,75.6
M1609-0032,9/1/2017 10:41,262.7,9.147,38.08,75.7
M1609-0032,9/19/2016 14:08,262.2,9.139,38.01,75.7
M1609-0035,9/7/2017 11:30,263.8,9.146,38.01,76.1
M1609-0035,9/19/2016 14:17,263.9,9.135,38.03,76.2
M1609-0036,9/7/2017 10:53,262.4,9.13,38.06,75.8
M1609-0036,9/19/2016 14:14,262,9.121,38.01,75.8
M1609-0037,9/7/2017 10:46,263.8,9.115,38.06,76.3
M1609-0037,9/19/2016 14:12,263.1,9.102,37.99,76.3

File: data/NREL_CSV_files/A.4 Jinko JKM265 Modules.csv
NREL ID,Timestamp,Adjusted Pmp (W),Adjusted Isc (A),Voc (V),FF
M1609-0005,9/15/2016 10:28,263.7,9.142,37.97,76.2
M1609-0005,9/9/2016 11:20,267.2,9.203,38.09,76.5
M1609-0006,12/12/2023 14:36,253.3,8.945,37.67,75.4
M1609-0006,9/15/2016 10:33,264.4,9.144,38.09,76.2
M1609-0006,9/9/2016 11:44,267.4,9.21,38.13,76.4
M1609-0007,12/14/2023 13:14,253.6,8.977,37.68,75.3
M1609-0007,9/15/2016 10:46,263.5,9.128,37.96,76.3
M1609-0007,9/9/2016 11:48,267.8,9.215,38.13,76.5
M1609-0008,12/12/2023 14:23,254,8.954,37.69,75.5
M1609-0008,9/15/2016 10:49,264.6,9.119,38.1,76.4
M1609-0008,9/9/2016 11:51,267.9,9.187,38.18,76.6
M1609-0009,12/14/2023 13:08,255.5,8.95,37.68,76
M1609-0009,9/15/2016 10:58,265.1,9.115,38.06,76.7
M1609-0009,9/9/2016 11:54,268.8,9.188,38.18,76.9
M1609-0010,9/12/2022 12:56,252,8.987,37.58,74.9
M1609-0010,10/5/2021 8:12,251.8,8.979,37.62,74.8
M1609-0010,4/7/2021 8:25,257.9,9.053,37.91,75.4
M1609-0010,9/15/2020 9:40,251.7,8.956,37.59,75
M1609-0010,3/24/2020 11:10,257.8,9.049,37.88,75.5
M1609-0010,6/3/2019 8:16,258.8,9.088,37.88,75.4
M1609-0010,10/29/2018 10:20,257.4,9.057,37.88,75.3
M1609-0010,5/10/2018 8:59,259.3,9.079,37.94,75.5
M1609-0010,9/1/2017 10:49,258.7,9.067,37.94,75.5
M1609-0010,9/15/2016 11:01,262.9,9.12,38.07,76
M1609-0010,9/9/2016 11:57,266.9,9.189,38.2,76.3
M1609-0011,9/12/2022 12:39,253.7,8.976,37.58,75.5
M1609-0011,10/5/2021 8:27,254.6,8.988,37.65,75.5
M1609-0011,4/7/2021 11:07,258.4,9.061,37.81,75.7
M1609-0011,9/15/2020 9:27,252.4,8.984,37.54,75.1
M1609-0011,3/24/2020 11:20,258.5,9.05,37.86,75.7
M1609-0011,6/3/2019 8:58,260.8,9.087,37.92,76
M1609-0011,10/29/2018 10:10,257.9,9.063,37.82,75.5
M1609-0011,5/10/2018 9:14,261.1,9.096,37.94,75.9
M1609-0011,9/1/2017 10:27,259.3,9.082,37.89,75.6
M1609-0011,9/15/2016 11:04,264,9.123,38.05,76.3
M1609-0011,9/9/2016 12:01,268.2,9.194,38.18,76.7
M1609-0012,9/12/2022 13:04,255,8.992,37.59,75.7
M1609-0012,10/5/2021 8:18,255.8,8.994,37.67,75.8
M1609-0012,4/7/2021 8:30,260.6,9.07,37.9,76.1
M1609-0012,9/15/2020 9:16,254.6,8.983,37.61,75.6
M1609-0012,6/3/2019 8:08,261.4,9.111,37.87,76
M1609-0012,10/29/2018 10:15,259.7,9.077,37.83,75.9
M1609-0012,5/10/2018 8:53,261.9,9.116,37.91,76
M1609-0012,9/1/2017 10:46,260.9,9.097,37.92,75.9
M1609-0012,9/15/2016 11:06,264.1,9.147,38,76.2
M1609-0012,9/9/2016 12:06,268.4,9.217,38.16,76.6
M1609-0021,12/14/2023 13:49,254.3,8.932,37.66,75.8
M1609-0021,9/16/2016 14:41,264.5,9.15,38,76.3
M1609-0021,9/16/2016 10:34,267.6,9.191,38.14,76.6
M1609-0022,12/12/2023 13:50,253.8,8.943,37.65,75.6
M1609-0022,9/16/2016 14:45,264.8,9.141,38.05,76.4
M1609-0022,9/16/2016 10:31,267.9,9.198,38.15,76.6
M1609-0023,12/14/2023 13:42,251.9,8.95,37.71,74.9
M1609-0023,9/16/2016 14:49,263.2,9.152,38.04,75.8
M1609-0023,9/16/2016 10:23,266,9.195,38.13,76.1
M1609-0024,12/12/2023 15:04,254.4,8.948,37.68,75.7
M1609-0024,9/16/2016 14:36,265,9.145,38.05,76.4
M1609-0024,9/16/2016 10:17,267.9,9.201,38.14,76.6
M1609-0025,12/14/2023 13:35,251.5,8.931,37.68,75
M1609-0025,9/16/2016 14:55,263.5,9.138,38.08,76
M1609-0025,9/16/2016 10:08,265.8,9.187,38.14,76.1
M1609-0026,12/12/2023 14:16,252.1,8.937,37.69,75.1
M1609-0026,9/16/2016 14:52,264.4,9.148,38.09,76.1
M1609-0026,9/16/2016 10:05,266.9,9.197,38.16,76.3
M1609-0027,12/14/2023 13:55,254.3,8.942,37.69,75.7
M1609-0027,9/16/2016 14:31,265.1,9.152,38.04,76.4
M1609-0027,9/16/2016 9:59,267.7,9.205,38.11,76.6
M1609-0028,12/12/2023 14:46,254.8,8.927,37.74,75.9
M1609-0028,9/16/2016 14:28,265.3,9.153,38.1,76.3
M1609-0028,9/16/2016 9:53,267.6,9.189,38.16,76.6
M1609-0029,9/12/2022 13:13,262.3,9.1,37.95,76.2
M1609-0029,10/5/2021 8:41,263.5,9.117,38.02,76.3
M1609-0029,4/7/2021 8:13,263.6,9.121,38.02,76.3
M1609-0029,9/15/2020 9:50,263.5,9.112,38.04,76.3
M1609-0029,6/3/2019 8:48,263.9,9.12,38.04,76.3
M1609-0029,10/29/2018 9:55,263.6,9.119,38.02,76.3
M1609-0029,5/10/2018 8:08,263.4,9.125,37.98,76.3
M1609-0029,9/7/2017 11:40,264,9.112,38.03,76.4
M1609-0029,9/1/2017 11:14,263.8,9.121,37.99,76.4
M1609-0029,9/19/2016 14:21,264.1,9.11,38,76.5
M1609-0032,9/12/2022 13:30,260.8,9.103,38.02,75.6
M1609-0032,10/5/2021 8:46,261.6,9.12,38.05,75.6
M1609-0032,4/7/2021 8:19,262.2,9.124,38.1,75.7
M1609-0032,9/15/2020 9:56,261.7,9.114,38.07,75.7
M1609-0032,3/24/2020 11:03,262.4,9.135,38.1,75.6
M1609-0032,6/3/2019 8:52,262.4,9.138,38.08,75.7
M1609-0032,10/29/2018 9:43,262.1,9.144,38.07,75.6
M1609-0032,5/10/2018 8:15,262.4,9.148,38.07,75.6
M1609-0032,9/7/2017 11:32,262.7,9.15,38.09,75.6
M1609-0032,9/1/2017 10:41,262.7,9.147,38.08,75.7
M1609-0032,9/19/2016 14:08,262.2,9.139,38.01,75.7
M1609-0034,12/12/2023 14:53,256,8.974,37.74,75.9
M1609-0034,9/19/2016 13:56,263.8,9.125,37.97,76.4
M1609-0045,9/12/2022 12:49,255.1,8.987,37.63,75.7
M1609-0045,10/5/2021 8:33,255.9,8.987,37.71,75.8
M1609-0045,4/7/2021 11:03,259.5,9.067,37.83,75.9
M1609-0045,9/15/2020 9:46,255.8,8.981,37.71,75.8
M1609-0045,3/24/2020 11:16,260,9.053,37.89,76.1
M1609-0045,6/3/2019 8:56,261.4,9.088,37.93,76.1
M1609-0045,10/29/2018 10:01,259.4,9.049,37.85,76
M1609-0045,5/10/2018 9:04,261.7,9.086,37.96,76.1
M1609-0045,9/1/2017 10:16,261.2,9.079,37.96,76.1
M1609-0045,9/19/2016 13:40,263.4,9.116,37.99,76.3

File: data/NREL_CSV_files/A.6 Trina TSM255 Modules.csv
NREL ID,Timestamp,Adjusted Pmp (W),Adjusted Isc (A),Voc (V),FF
M1610-0050,4/23/2024 10:06,252.7,8.841,37.79,76.2
M1610-0050,10/7/2022 11:20,250.5,8.802,37.52,76
M1610-0050,11/11/2021 10:48,251.5,8.79,37.77,76.3
M1610-0050,4/26/2021 13:17,253.8,8.839,37.84,76.4
M1610-0050,9/18/2020 13:06,250.6,8.8,37.69,76.1
M1610-0050,12/10/2019 11:40,253.6,8.834,37.86,76.3
M1610-0050,11/5/2018 11:20,254.2,8.838,37.92,76.4
M1610-0050,5/23/2018 10:02,254.8,8.861,37.91,76.4
M1610-0050,10/17/2017 14:20,254.5,8.857,37.92,76.3
M1610-0050,10/20/2016 13:40,259.3,8.9,38.08,77
M1610-0051,8/5/2020 10:25,252.1,8.853,37.76,75.9
M1610-0051,12/10/2019 11:31,254.6,8.881,37.87,76.2
M1610-0051,11/5/2018 10:52,255.7,8.905,37.84,76.4
M1610-0051,5/23/2018 10:11,256.8,8.903,37.97,76.5
M1610-0051,10/17/2017 14:32,256,8.914,37.96,76.2
M1610-0051,10/20/2016 13:37,261,8.946,38.14,77
M1610-0060,4/23/2024 9:44,252,8.893,37.72,75.6
M1610-0060,10/7/2022 11:10,251.4,8.862,37.48,75.9
M1610-0060,11/11/2021 10:36,252.7,8.86,37.74,76.1
M1610-0060,4/26/2021 13:32,254.2,8.902,37.76,76.1
M1610-0060,9/18/2020 12:52,252.6,8.87,37.7,76.1
M1610-0060,12/10/2019 11:24,254.9,8.904,37.84,76.2
M1610-0060,11/5/2018 11:35,255.8,8.909,37.87,76.3
M1610-0060,5/23/2018 10:15,256.7,8.921,37.94,76.4
M1610-0060,10/17/2017 14:25,257,8.928,37.94,76.4
M1610-0060,10/20/2016 13:43,259.8,8.968,38.09,76.6
M1610-0066,4/23/2024 9:51,252.9,8.83,37.76,76.4
M1610-0066,10/7/2022 11:13,252.7,8.737,37.81,76.6
M1610-0066,10/7/2022 11:13,251.2,8.748,37.54,76.6
M1610-0066,11/11/2021 10:43,252.1,8.796,37.8,76.4
M1610-0066,4/26/2021 13:38,253.7,8.833,37.81,76.5
M1610-0066,9/18/2020 13:01,252,8.809,37.73,76.3
M1610-0066,6/5/2018 11:22,256.7,8.883,37.93,76.7
M1610-0066,10/17/2017 13:17,257,8.876,37.95,76.9
M1610-0066,4/20/2017 8:37,256.5,8.865,37.94,76.8
M1610-0066,4/20/2017 8:25,257.1,8.864,38.01,76.9
M1610-0066,10/24/2016 10:59,258.3,8.898,37.99,76.9
M1610-0071,4/23/2024 10:01,248.2,8.879,37.73,74.6
M1610-0071,10/7/2022 11:17,252.6,8.854,37.49,76.3
M1610-0071,11/11/2021 10:25,254,8.871,37.75,76.4
M1610-0071,4/26/2021 13:22,255.7,8.889,37.8,76.6
M1610-0071,9/18/2020 13:10,253.6,8.866,37.71,76.4
M1610-0071,12/10/2019 11:36,255.8,8.882,37.84,76.6
M1610-0071,11/5/2018 11:24,256.8,8.892,37.94,76.7
M1610-0071,5/23/2018 9:42,256.9,8.916,37.92,76.5
M1610-0071,10/17/2017 14:11,257,8.914,37.91,76.6
M1610-0071,10/24/2016 10:34,259.8,8.965,38,76.8
M1610-0072,11/5/2018 11:10,256.1,8.871,37.94,76.6
M1610-0072,5/23/2018 10:06,256.9,8.888,37.99,76.6
M1610-0072,10/17/2017 14:38,256.8,8.886,37.97,76.6
M1610-0072,10/24/2016 10:30,260.2,8.954,38.02,77
M1610-0073,11/5/2018 11:40,254.4,8.859,37.73,76.6
M1610-0073,5/23/2018 9:36,255,8.869,37.77,76.6
M1610-0073,10/17/2017 14:03,255.2,8.871,37.77,76.7
M1610-0073,10/24/2016 9:30,258.6,8.92,37.87,77.1

File: data/NREL_CSV_files/A.8 Trina TSM260 Modules.csv
NREL ID,Timestamp,Adjusted Pmp (W),Adjusted Isc (A),Voc (V),FF
M1610-0020,11/5/2018 10:29,257.2,9.06,37.73,75.7
M1610-0020,5/23/2018 10:40,257.8,9.084,37.7,75.7
M1610-0020,9/15/2017 14:13,258.1,9.09,37.7,75.7
M1610-0020,10/17/2016 11:05,262.7,9.117,37.9,76.5
M1610-0020,10/12/2016 9:29,263.3,9.136,37.91,76.5
M1610-0021,11/5/2018 10:15,257.6,9.064,37.72,75.7
M1610-0021,5/23/2018 10:31,257.9,9.08,37.72,75.7
M1610-0021,9/15/2017 14:32,257.3,9.082,37.67,75.6
M1610-0021,10/17/2016 11:10,263.8,9.124,37.94,76.6
M1610-0021,10/12/2016 9:35,264.2,9.135,37.93,76.7
M1610-0024,10/31/2023 13:50,248.7,8.86,37.37,75.5
M1610-0024,10/18/2016 10:29,263.2,9.076,37.92,76.9
M1610-0025,10/31/2023 14:45,254.9,8.987,37.53,76
M1610-0025,3/30/2023 10:35,257.9,9.044,37.62,76.2
M1610-0025,4/27/2021 9:14,258,9.059,37.6,76.1
M1610-0025,9/17/2020 11:01,257.5,9.036,37.62,76.2
M1610-0025,12/10/2019 10:43,258.4,9.061,37.62,76.2
M1610-0025,11/5/2018 10:19,259.1,9.054,37.75,76.2
M1610-0025,5/23/2018 11:00,258.8,9.083,37.65,76.1
M1610-0025,9/15/2017 14:19,259.5,9.074,37.72,76.2
M1610-0025,10/18/2016 9:38,263.7,9.134,37.89,76.7
M1610-0026,10/31/2023 13:35,253.5,8.988,37.56,75.5
M1610-0026,10/18/2016 9:54,262,9.111,37.8,76.5
M1610-0029,10/31/2023 14:18,248.8,8.834,37.34,75.9
M1610-0029,10/18/2016 10:26,263.3,9.087,37.9,76.9
M1610-0032,10/31/2023 13:57,254.4,8.997,37.64,75.6
M1610-0032,10/18/2016 9:58,264.2,9.125,38.02,76.6
M1610-0032,10/12/2016 10:07,264.9,9.135,38.04,76.7
M1610-0033,10/31/2023 13:42,247.4,8.822,37.3,75.6
M1610-0033,10/18/2016 10:01,262.3,9.062,37.85,76.9
M1610-0033,10/12/2016 10:01,263.3,9.088,37.87,77
M1610-0034,10/31/2023 14:05,247.8,8.813,37.34,75.7
M1610-0034,10/18/2016 10:06,262.7,9.042,37.95,77
M1610-0034,10/12/2016 9:52,264.5,9.067,38.01,77.2
M1610-0035,11/10/2023 9:30,255.8,8.998,37.76,75.7
M1610-0035,10/18/2016 10:10,263.9,9.131,38.04,76.4
M1610-0035,10/12/2016 9:47,264.5,9.151,38.04,76.4
M1610-0040,11/10/2023 10:05,253.3,9,37.54,75.4
M1610-0040,10/13/2016 9:42,262.6,9.112,37.81,76.6
M1610-0041,10/31/2023 14:39,249.4,8.881,37.43,75.4
M1610-0041,3/30/2023 10:42,255.9,8.992,37.68,75.9
M1610-0041,4/27/2021 9:19,255.9,9.01,37.61,75.9
M1610-0041,9/17/2020 10:43,252,8.951,37.44,75.6
M1610-0041,12/10/2019 10:50,256.2,9.006,37.64,76
M1610-0041,11/5/2018 10:25,256.7,9.001,37.7,76.1
M1610-0041,5/23/2018 10:45,258.3,9.033,37.72,76.2
M1610-0041,9/15/2017 14:17,257.7,9.017,37.71,76.2
M1610-0041,10/17/2016 10:54,262.8,9.089,37.88,76.8
M1610-0042,10/31/2023 15:00,250.7,8.946,37.48,75.2
M1610-0042,3/30/2023 10:58,254.2,9.01,37.6,75.4
M1610-0042,4/27/2021 9:02,254.7,9.025,37.55,75.6
M1610-0042,9/17/2020 10:51,253.7,8.994,37.53,75.6
M1610-0042,3/24/2020 11:25,255.6,9.033,37.62,75.6
M1610-0042,12/10/2019 11:02,255.1,9.02,37.57,75.7
M1610-0042,11/5/2018 10:03,255.9,9.022,37.63,75.8
M1610-0042,5/23/2018 10:20,256.6,9.039,37.69,75.7
M1610-0042,9/15/2017 14:40,256.8,9.04,37.64,75.9
M1610-0042,10/17/2016 10:46,261.8,9.104,37.81,76.5
M1610-0043,10/31/2023 14:54,232.6,8.768,37.28,71.6
M1610-0043,3/30/2023 10:52,239.5,8.88,37.57,72.2
M1610-0043,4/27/2021 9:08,240.8,8.935,37.5,72.3
M1610-0043,9/17/2020 10:57,235.7,8.772,37.27,72.5
M1610-0043,3/24/2020 11:28,241.6,8.915,37.57,72.5
M1610-0043,12/10/2019 11:09,241.4,8.907,37.49,72.7
M1610-0043,11/5/2018 10:12,243.5,8.911,37.53,73.2
M1610-0043,5/23/2018 10:25,248,8.982,37.69,73.7
M1610-0043,9/15/2017 14:36,243.9,8.962,37.59,72.8
M1610-0043,10/17/2016 11:01,254.7,9.063,37.76,74.8
M1610-0044,11/10/2023 9:47,256.1,8.98,37.78,75.9
M1610-0044,10/13/2016 9:46,264.3,9.101,38.04,76.7
M1610-0045,11/10/2023 10:01,253.8,8.973,37.59,75.7
M1610-0045,10/13/2016 9:50,262.3,9.092,37.85,76.6
M1610-0046,11/10/2023 9:41,253.7,8.978,37.72,75.3
M1610-0046,10/13/2016 9:54,263.4,9.099,37.99,76.6
M1610-0047,11/10/2023 9:55,255.8,9.003,37.72,75.7
M1610-0047,10/13/2016 9:57,264.3,9.114,37.99,76.7
M1610-0048,11/10/2023 9:35,255.9,9.013,37.62,75.9
M1610-0048,10/13/2016 10:07,263.3,9.132,37.85,76.6
